Repository: Yarn98/pha-process-tool-v2

PHA Process Tool — 공정 조건·기록 (2026-09-06)

실행: python -m http.server 8097 --bind 127.0.0.1
http://127.0.0.1:8097/
검사: npm run test:process / npm run test:ui / npm run test:myai / npm run check:kb
빌드: npm run build

README.md: 사용법·계산식·저장·오프라인
 docs/ALL_PROCESSING_REVIEW_20260906.md: GPT-6 Pro 완료 답변 대조, 전체 가공 수정과 근거
 docs/PROCESS_REVIEW_20260906.md: 1차 리뷰 기록
 docs/VISUAL_ASSETS_20260906.md: Blender와 이미지 생성 제작 내역

CA1180P_talc10_wax0p3.json은 과거 첨가제 시험 예시입니다.
CA1180P에 자동 적용하지 않습니다. 업데이트를 위해 웹사이트 데이터를 지우지 마세요.
공정 범위는 초기 시운전 참고이며 양품 보장 설정값이 아닙니다.

File: public/SOP_field_run_checklist.md
# 사출 DOE 현장 체크리스트 (S1000P/A1000P)

## A. 사전 점검
- [ ] 수지 건조: S1000P 60 °C×4 h / A1000P 60–70 °C×4 h
- [ ] 금형 클램프: 플래시 무발생 최소 톤 +10% 여유
- [ ] 벤트/파팅라인 청소 완료 (섬유·분진 제거)
- [ ] 금형 온도 좌/우 센서 캘리브레이션 (ΔTmold 목표 ≤ 2 °C)
- [ ] 실린더/노즐 온도: 165–190 °C(존), 노즐 190–200 °C 기준값 세팅

## B. 실험 설계 (권장: Box–Behnken 3요인)
요인/수준:
- 금형온도 T_mold: 25 / 35 / 45 °C
- 보압시간 t_pack: 2.0 / 2.8 / 3.6 s
- 충전속도 Q: 40 / 60 / 80 mm³/s
중심점 3회 반복, 실험순서 무작위화(오전/오후 블록 권장)

## C. 데이터 기록 (CSV 헤더 준수)
- [ ] 캐비티별 플래시 폭(µm) — 게이트 주변 고배율 촬영(선택)
- [ ] 용접선 인장 강도(MPa) — 시편 위치/두께 기록
- [ ] 최대 사출압(bar), 게이트 프리즈 시간(s)
- [ ] ΔTmold(좌/우), 실내 RH(%)
- [ ] 사이클 타임 분해(충전/보압/냉각) + 실제 냉각 단계 시간

## D. 실행 팁
- [ ] 냉각 -0.3 s 단축 조건부터 탐색 (플래시 억제 감도 확인)
- [ ] 유속 상향 시 보압/금형온도 보정 동반 (압력 피크 제어)
- [ ] 용접선 강도 보전이 최우선 제약 (최소 기준 설정)

## E. 분석
1) CSV 채우기 → `python analyze_doe_flash.py doe_injection_flash_template.csv`
2) `results/recommendations.txt`의 권장 세팅으로 재검증 5주기
3) 재검증 결과를 CSV에 추가 → 스크립트 재실행(오버핏 방지)
